Repository: FSL-AUA/Temperature-models-ANIPH

ANIPH Machine Learning Models

This repository contains the machine learning workflow developed in the ANIPH project for predicting thermal properties of PHBV polymers. Models are developed separately for short-chain-length PHAs (sclPHAs) and medium-chain-length PHAs (mclPHAs).

Each subfolder corresponds to a specific property/material combination and contains:

1) Original dataset (*PHAs.xlsx)

2) Preprocessing notebook (*_data_preprocessing_LM.ipynb)

3) Cleaned dataset (*_LM.csv) Dataset obtained after preprocessing (cleaning, filtering, unit harmonization, removing invalid samples).

4) Final training and deployment on Jaqpot notebook (*_regression_LM.ipynb)

File: mclPHA_melting_temperature/mclPHA_data_new.csv (part 2 of 2)
scl_pha_ratio_mol,3hb_ratio_mol,3hv_ratio_mol,mcl_pha_ratio_mol,3hhx_ratio_mol,3hhp_ratio_mol,3ho_ratio_mol,3hn_ratio_mol,3hd_ratio_mol,3hud_ratio_mol,3hdd_ratio_mol,3htrid_ratio_mol,3httd_ratio_mol,unsaturated_monomer_ratio_mol,mw,mn,pdi,additive1_type,additive1_percentage_wt,additive2_type,additive2_percentage_wt,final_formulation_pha_percentage_wt,tg1,tm1,crystallinity_percentage,tm_mean,tm_max
0.0,0.0,0.0,100.0,9.0,0.0,89.0,0.0,0.0,0.0,0.0,0.0,0.0,0.0,,,,biofunctional_and_enviromental_additives,2.0,no_additive,0.0,98.0,-36.9,,12.8,,
0.0,0.0,0.0,100.0,9.0,0.0,89.0,0.0,0.0,0.0,0.0,0.0,0.0,0.0,,,,biofunctional_and_enviromental_additives,4.0,no_additive,0.0,96.0,-37.5,,12.9,,
0.0,0.0,0.0,100.0,9.0,0.0,89.0,0.0,0.0,0.0,0.0,0.0,0.0,0.0,,,,biofunctional_and_enviromental_additives,1.0,no_additive,0.0,99.0,-47.1,,11.1,,
0.0,0.0,0.0,100.0,9.0,0.0,89.0,0.0,0.0,0.0,0.0,0.0,0.0,0.0,,,,biofunctional_and_enviromental_additives,2.0,no_additive,0.0,98.0,-50.9,,11.1,,
0.0,0.0,0.0,100.0,9.0,0.0,89.0,0.0,0.0,0.0,0.0,0.0,0.0,0.0,,,,biofunctional_and_enviromental_additives,4.0,no_additive,0.0,96.0,-54.3,,11.3,,
0.0,0.0,0.0,100.0,9.0,0.0,89.0,0.0,0.0,0.0,0.0,0.0,0.0,0.0,,,,biofunctional_and_enviromental_additives,1.0,no_additive,0.0,99.0,-38.7,,14.3,,
0.0,0.0,0.0,100.0,9.0,0.0,89.0,0.0,0.0,0.0,0.0,0.0,0.0,0.0,,,,biofunctional_and_enviromental_additives,2.0,no_additive,0.0,98.0,-40.8,,12.6,,
0.0,0.0,0.0,100.0,9.0,0.0,89.0,0.0,0.0,0.0,0.0,0.0,0.0,0.0,,,,biofunctional_and_enviromental_additives,4.0,no_additive,0.0,96.0,-40.1,,12.9,,
0.0,0.0,0.0,100.0,2.0,0.0,37.3,0.0,60.7,0.0,0.0,0.0,0.0,0.0,536000.0,253000.0,2.12,no_additive,0.0,no_additive,0.0,100.0,-52.0,,,,
90.0,90.0,0.0,10.0,10.0,0.0,0.0,0.0,0.0,0.0,0.0,0.0,0.0,0.0,,122000.0,,no_additive,0.0,no_additive,0.0,100.0,-0.3,112.9,21.4,126.3,139.7
90.0,90.0,0.0,10.0,10.0,0.0,0.0,0.0,0.0,0.0,0.0,0.0,0.0,0.0,,122000.0,,reinforcment_and_stiffening_modifiers,2.5,no_additive,0.0,97.5,-0.2,113.6,24.3,127.25,140.9
90.0,90.0,0.0,10.0,10.0,0.0,0.0,0.0,0.0,0.0,0.0,0.0,0.0,0.0,,122000.0,,reinforcment_and_stiffening_modifiers,5.0,no_additive,0.0,95.0,-0.4,113.8,28.9,126.6,139.4
90.0,90.0,0.0,10.0,10.0,0.0,0.0,0.0,0.0,0.0,0.0,0.0,0.0,0.0,,122000.0,,reinforcment_and_stiffening_modifiers,10.0,no_additive,0.0,90.0,-0.4,114.3,24.7,126.65,139.0
90.0,90.0,0.0,10.0,10.0,0.0,0.0,0.0,0.0,0.0,0.0,0.0,0.0,0.0,,122000.0,,reinforcment_and_stiffening_modifiers,20.0,no_additive,0.0,80.0,-0.3,113.4,24.8,126.25,139.1
0.0,0.0,0.0,100.0,0.0,0.0,100.0,0.0,0.0,0.0,0.0,0.0,0.0,0.0,469000.0,266000.0,1.76,no_additive,0.0,no_additive,0.0,100.0,-36.18,48.31,,48.31,48.31
0.0,0.0,0.0,100.0,0.0,0.0,100.0,0.0,0.0,0.0,0.0,0.0,0.0,0.0,225000.0,122000.0,1.84,no_additive,0.0,no_additive,0.0,100.0,-35.46,48.45,37.5,48.45,48.45
0.0,0.0,0.0,100.0,0.0,0.0,100.0,0.0,0.0,0.0,0.0,0.0,0.0,0.0,585000.0,283000.0,2.06,no_additive,0.0,no_additive,0.0,100.0,-34.51,49.46,,49.46,49.46
0.0,0.0,0.0,100.0,0.0,0.0,100.0,0.0,0.0,0.0,0.0,0.0,0.0,0.0,463000.0,210000.0,2.2,no_additive,0.0,no_additive,0.0,100.0,-35.81,39.21,,39.21,39.21
0.0,0.0,0.0,100.0,0.0,0.0,100.0,0.0,0.0,0.0,0.0,0.0,0.0,0.0,598000.0,264000.0,2.26,no_additive,0.0,no_additive,0.0,100.0,,47.99,,47.99,47.99
0.0,0.0,0.0,100.0,4.0,0.0,37.0,0.0,38.0,0.0,21.0,0.0,0.0,0.0,,,,no_additive,0.0,no_additive,0.0,100.0,,52.7,,52.7,52.7
95.4,95.4,0.0,4.6,0.0,0.0,0.0,0.0,4.6,0.0,0.0,0.0,0.0,0.0,,,,no_additive,0.0,no_additive,0.0,100.0,-50.0,79.8,,79.8,79.8
92.4,92.4,0.0,7.6000000000000005,1.4,0.0,4.1,0.0,1.2,0.0,0.9,0.0,0.0,0.0,195000.0,124000.0,1.58,no_additive,0.0,no_additive,0.0,100.0,-1.0,151.0,,151.0,151.0
81.6,81.6,0.0,18.4,2.2,0.0,11.8,0.0,2.5,0.0,1.9,0.0,0.0,0.0,157000.0,94000.0,1.67,no_additive,0.0,no_additive,0.0,100.0,-2.0,141.0,,141.0,141.0
73.3,73.3,0.0,26.7,3.4,0.0,20.8,0.0,2.5,0.0,,0.0,0.0,0.0,124000.0,81000.0,1.54,no_additive,0.0,no_additive,0.0,100.0,-3.0,139.0,,139.0,139.0
62.6,62.6,0.0,37.4,3.9,0.0,31.0,0.0,1.1,0.0,1.4,0.0,0.0,0.0,105000.0,76000.0,1.39,no_additive,0.0,no_additive,0.0,100.0,-6.0,138.0,,138.0,138.0
54.9,54.9,0.0,45.10000000000001,5.7,0.0,35.2,0.0,2.2,0.0,2.0,0.0,0.0,0.0,117000.0,75000.0,1.55,no_additive,0.0,no_additive,0.0,100.0,-7.0,134.0,,134.0,134.0
37.6,37.6,0.0,62.39999999999999,6.8,0.0,52.3,0.0,1.8,0.0,1.5,0.0,0.0,0.0,157000.0,100000.0,1.57,no_additive,0.0,no_additive,0.0,100.0,-24.0,,,,
93.37,93.37,0.0,6.63,1.44,0.0,4.48,0.0,0.49,0.0,0.22,0.0,0.0,0.0,343000.0,192000.0,1.8,no_additive,0.0,no_additive,0.0,100.0,-1.0,154.0,,154.0,154.0
89.0,89.0,0.0,11.1,1.84,0.0,8.48,0.0,0.45,0.0,0.23,0.0,0.0,0.0,315000.0,169000.0,1.9,no_additive,0.0,no_additive,0.0,100.0,-1.0,152.0,,152.0,152.0
85.17,85.17,0.0,14.83,2.86,0.0,10.99,0.0,0.67,0.0,0.31,0.0,0.0,0.0,285000.0,156000.0,1.8,no_additive,0.0,no_additive,0.0,100.0,-2.0,148.0,,148.0,148.0
80.23,80.23,0.0,19.77,4.02,0.0,14.58,0.0,0.85,0.0,0.32,0.0,0.0,0.0,272000.0,143000.0,1.9,no_additive,0.0,no_additive,0.0,100.0,-2.0,145.0,,145.0,145.0
71.41,71.41,0.0,28.59,5.58,0.0,21.52,0.0,1.01,0.0,0.48,0.0,0.0,0.0,238000.0,132000.0,1.8,no_additive,0.0,no_additive,0.0,100.0,-4.0,139.0,,139.0,139.0
82.19,82.19,0.0,17.81,3.21,0.0,12.87,0.0,1.21,0.0,0.52,0.0,0.0,0.0,152000.0,93000.0,1.6,no_additive,0.0,no_additive,0.0,100.0,-2.0,142.0,,142.0,142.0
75.21,75.21,0.0,24.79,4.63,0.0,17.87,0.0,1.51,0.0,0.78,0.0,0.0,0.0,122000.0,83000.0,1.5,no_additive,0.0,no_additive,0.0,100.0,-3.0,139.0,,139.0,139.0
62.31,62.31,0.0,37.69,5.09,0.0,30.1,0.0,1.79,0.0,0.71,0.0,0.0,0.0,117000.0,78000.0,1.5,no_additive,0.0,no_additive,0.0,100.0,-6.0,138.0,,138.0,138.0
56.35,56.35,0.0,43.65,6.07,0.0,34.92,0.0,1.99,0.0,0.67,0.0,0.0,0.0,111000.0,75000.0,1.5,no_additive,0.0,no_additive,0.0,100.0,-7.0,134.0,,134.0,134.0
39.38,39.38,0.0,60.62,7.89,0.0,49.87,0.0,2.02,0.0,0.84,0.0,0.0,0.0,103000.0,73000.0,1.4,no_additive,0.0,no_additive,0.0,100.0,-22.0,,,,
88.0,88.0,0.0,12.0,0.0,0.0,0.0,0.0,0.0,0.0,0.0,0.0,0.0,0.0,,,,no_additive,0.0,no_additive,0.0,100.0,-5.2,171.6,,171.6,171.6
75.0,75.0,0.0,25.0,0.0,0.0,0.0,0.0,0.0,0.0,0.0,0.0,0.0,0.0,,,,no_additive,0.0,no_additive,0.0,100.0,-5.9,169.1,,169.1,169.1
67.0,67.0,0.0,33.0,0.0,0.0,0.0,0.0,0.0,0.0,0.0,0.0,0.0,0.0,,,,no_additive,0.0,no_additive,0.0,100.0,-7.2,168.0,,168.0,168.0
55.0,55.0,0.0,45.0,0.0,0.0,0.0,0.0,0.0,0.0,0.0,0.0,0.0,0.0,,,,no_additive,0.0,no_additive,0.0,100.0,-33.5,,,,
37.0,37.0,0.0,63.0,7.8,0.0,25.9,0.0,21.7,0.0,10.6,0.0,1.2,0.0,,,,no_additive,0.0,no_additive,0.0,100.0,-36.6,,,,
0.0,0.0,0.0,100.0,10.0,0.0,30.0,0.0,20.0,0.0,20.0,0.0,0.0,0.0,595000.0,499000.0,1.1923847695390781,no_additive,0.0,no_additive,0.0,100.0,-20.7,,,,
0.0,0.0,0.0,100.0,1.0,0.0,27.0,0.0,53.0,0.0,5.0,0.0,0.0,13.0,472500.0,225000.0,2.1,no_additive,0.0,no_additive,0.0,100.0,-44.0,46.0,,46.0,46.0
0.0,0.0,0.0,100.0,4.0,0.0,27.0,0.0,43.0,0.0,18.0,0.0,3.0,5.0,371790.0,153000.0,2.43,no_additive,0.0,no_additive,0.0,100.0,-44.0,43.0,,43.0,43.0
0.0,0.0,0.0,100.0,2.0,0.0,19.0,0.0,48.0,0.0,18.0,0.0,4.0,9.0,571380.0,178000.0,3.21,no_additive,0.0,no_additive,0.0,100.0,-43.0,44.0,,44.0,44.0
95.0,95.0,0.0,5.0,5.0,0.0,0.0,0.0,0.0,0.0,0.0,0.0,0.0,0.0,1300000.0,361111.1111111111,3.6,no_additive,0.0,no_additive,0.0,100.0,,,68.0,,
95.0,95.0,0.0,5.0,5.0,0.0,0.0,0.0,0.0,0.0,0.0,0.0,0.0,0.0,1200000.0,333333.3333333333,3.6,no_additive,0.0,no_additive,0.0,100.0,,,65.0,,
95.0,95.0,0.0,5.0,5.0,0.0,0.0,0.0,0.0,0.0,0.0,0.0,0.0,0.0,1200000.0,387096.77419354836,3.1,no_additive,0.0,no_additive,0.0,100.0,,,63.0,,
95.0,95.0,0.0,5.0,5.0,0.0,0.0,0.0,0.0,0.0,0.0,0.0,0.0,0.0,1100000.0,255813.9534883721,4.3,no_additive,0.0,no_additive,0.0,100.0,,,61.0,,
95.0,95.0,0.0,5.0,5.0,0.0,0.0,0.0,0.0,0.0,0.0,0.0,0.0,0.0,1300000.0,302325.5813953488,4.3,no_additive,0.0,no_additive,0.0,100.0,,,70.0,,
88.0,88.0,0.0,12.0,12.0,0.0,0.0,0.0,0.0,0.0,0.0,0.0,0.0,0.0,440000.0,210000.0,2.03,no_additive,0.0,no_additive,0.0,100.0,-1.22,96.23,,96.23,96.23
88.3,75.2,13.1,11.7,11.7,0.0,0.0,0.0,0.0,0.0,0.0,0.0,0.0,0.0,944000.0,336000.0,2.81,no_additive,0.0,no_additive,0.0,100.0,-1.89,101.3,,101.3,101.3
86.89999999999999,66.1,20.8,13.1,13.1,0.0,0.0,0.0,0.0,0.0,0.0,0.0,0.0,0.0,1267000.0,551000.0,2.3,no_additive,0.0,no_additive,0.0,100.0,-3.59,68.5,,68.5,68.5
79.8,67.2,12.6,20.2,20.2,0.0,0.0,0.0,0.0,0.0,0.0,0.0,0.0,0.0,809000.0,366000.0,2.21,no_additive,0.0,no_additive,0.0,100.0,-6.35,58.2,,58.2,58.2
84.3,61.0,23.3,15.7,15.7,0.0,0.0,0.0,0.0,0.0,0.0,0.0,0.0,0.0,740000.0,432000.0,1.84,no_additive,0.0,no_additive,0.0,100.0,-9.65,,,,
77.1,57.2,19.9,22.9,22.9,0.0,0.0,0.0,0.0,0.0,0.0,0.0,0.0,0.0,750000.0,409000.0,2.09,no_additive,0.0,no_additive,0.0,100.0,-12.48,,,,
71.7,47.9,23.8,28.3,28.3,0.0,0.0,0.0,0.0,0.0,0.0,0.0,0.0,0.0,942000.0,451000.0,1.71,no_additive,0.0,no_additive,0.0,100.0,-5.14,54.2,,54.2,54.2
89.7,78.8,10.9,10.3,10.3,0.0,0.0,0.0,0.0,0.0,0.0,0.0,0.0,0.0,,,,no_additive,0.0,no_additive,0.0,100.0,,,,,
89.6,72.8,16.8,10.4,10.4,0.0,0.0,0.0,0.0,0.0,0.0,0.0,0.0,0.0,,,,no_additive,0.0,no_additive,0.0,100.0,,,,,
85.39999999999999,72.1,13.3,14.6,14.6,0.0,0.0,0.0,0.0,0.0,0.0,0.0,0.0,0.0,,,,no_additive,0.0,no_additive,0.0,100.0,,,,,
80.9,55.2,25.7,19.1,19.1,0.0,0.0,0.0,0.0,0.0,0.0,0.0,0.0,0.0,,,,no_additive,0.0,no_additive,0.0,100.0,,,,,
88.0,88.0,0.0,12.0,12.0,0.0,0.0,0.0,0.0,0.0,0.0,0.0,0.0,0.0,440000.0,210000.0,2.03,no_additive,0.0,no_additive,0.0,100.0,-1.75,,,,
78.0,73.7,0.0,22.0,22.0,0.0,0.0,0.0,0.0,0.0,0.0,0.0,0.0,0.0,666000.0,442000.0,1.5,no_additive,0.0,no_additive,0.0,100.0,-9.34,,,,
78.89999999999999,73.8,0.0,21.2,21.2,0.0,0.0,0.0,0.0,0.0,0.0,0.0,0.0,0.0,615000.0,341000.0,1.8,no_additive,0.0,no_additive,0.0,100.0,-8.89,94.0,,94.0,94.0
80.5,73.9,0.0,19.5,19.5,0.0,0.0,0.0,0.0,0.0,0.0,0.0,0.0,0.0,761000.0,554000.0,1.37,no_additive,0.0,no_additive,0.0,100.0,-7.62,,,,
81.39999999999999,73.8,0.0,18.6,18.6,0.0,0.0,0.0,0.0,0.0,0.0,0.0,0.0,0.0,754000.0,529000.0,1.42,no_additive,0.0,no_additive,0.0,100.0,-11.7,,,,
82.4,73.9,0.0,17.6,17.6,0.0,0.0,0.0,0.0,0.0,0.0,0.0,0.0,0.0,699000.0,493000.0,1.41,no_additive,0.0,no_additive,0.0,100.0,-9.2,,,,
86.2,86.2,0.0,13.8,13.8,0.0,0.0,0.0,0.0,0.0,0.0,0.0,0.0,0.0,572849.9999999999,285000.0,2.01,no_additive,0.0,no_additive,0.0,100.0,1.1,110.7,,110.7,110.7
90.8,90.8,0.0,9.2,9.2,0.0,0.0,0.0,0.0,0.0,0.0,0.0,0.0,0.0,604750.0,295000.0,2.05,no_additive,0.0,no_additive,0.0,100.0,2.5,130.3,,130.3,130.3
89.9,89.9,0.0,10.1,10.1,0.0,0.0,0.0,0.0,0.0,0.0,0.0,0.0,0.0,731010.0,413000.0,1.77,no_additive,0.0,no_additive,0.0,100.0,4.4,125.9,,125.9,125.9
87.7,87.7,0.0,12.3,12.3,0.0,0.0,0.0,0.0,0.0,0.0,0.0,0.0,0.0,767520.0,533000.0,1.44,no_additive,0.0,no_additive,0.0,100.0,4.7,118.5,,118.5,118.5
85.7,85.7,0.0,14.3,14.3,0.0,0.0,0.0,0.0,0.0,0.0,0.0,0.0,0.0,578500.0,445000.0,1.3,no_additive,0.0,no_additive,0.0,100.0,3.5,111.0,,111.0,111.0
86.1,86.1,0.0,13.9,13.9,0.0,0.0,0.0,0.0,0.0,0.0,0.0,0.0,0.0,368440.0,244000.0,1.51,no_additive,0.0,no_additive,0.0,100.0,3.3,106.9,,106.9,106.9
86.2,86.2,0.0,13.8,13.8,0.0,0.0,0.0,0.0,0.0,0.0,0.0,0.0,0.0,242820.0,171000.0,1.42,no_additive,0.0,no_additive,0.0,100.0,3.0,109.4,,109.4,109.4
85.1,85.1,0.0,14.9,14.9,0.0,0.0,0.0,0.0,0.0,0.0,0.0,0.0,0.0,176900.0,122000.0,1.45,no_additive,0.0,no_additive,0.0,100.0,3.0,107.5,,107.5,107.5
85.3,85.3,0.0,14.7,14.7,0.0,0.0,0.0,0.0,0.0,0.0,0.0,0.0,0.0,154000.0,100000.0,1.54,no_additive,0.0,no_additive,0.0,100.0,2.9,107.0,,107.0,107.0
82.9,82.9,0.0,17.1,17.1,0.0,0.0,0.0,0.0,0.0,0.0,0.0,0.0,0.0,131200.0,80000.0,1.64,no_additive,0.0,no_additive,0.0,100.0,2.8,105.6,,105.6,105.6
46.0,46.0,0.0,54.0,54.0,0.0,0.0,0.0,0.0,0.0,0.0,0.0,0.0,0.0,154800.0,36000.0,4.3,no_additive,0.0,no_additive,0.0,100.0,-12.7,41.2,,41.2,41.2
49.5,49.5,0.0,50.5,50.5,0.0,0.0,0.0,0.0,0.0,0.0,0.0,0.0,0.0,173400.0,34000.0,5.1,no_additive,0.0,no_additive,0.0,100.0,-12.8,44.4,,44.4,44.4
46.9,46.9,0.0,53.1,53.1,0.0,0.0,0.0,0.0,0.0,0.0,0.0,0.0,0.0,30400.0,19000.0,1.6,no_additive,0.0,no_additive,0.0,100.0,-10.6,,,,
43.7,43.7,0.0,56.3,56.3,0.0,0.0,0.0,0.0,0.0,0.0,0.0,0.0,0.0,73100.0,43000.0,1.7,no_additive,0.0,no_additive,0.0,100.0,-13.8,,,,
33.7,33.7,0.0,66.3,66.3,0.0,0.0,0.0,0.0,0.0,0.0,0.0,0.0,0.0,71400.0,34000.0,2.1,no_additive,0.0,no_additive,0.0,100.0,-15.5,26.7,,26.7,26.7
64.8,64.8,0.0,35.2,35.2,0.0,0.0,0.0,0.0,0.0,0.0,0.0,0.0,0.0,37202.0,17800.0,2.09,no_additive,0.0,no_additive,0.0,100.0,-4.6,54.3,,85.25,116.2
70.2,70.2,0.0,29.8,29.8,0.0,0.0,0.0,0.0,0.0,0.0,0.0,0.0,0.0,39330.0,19000.0,2.07,no_additive,0.0,no_additive,0.0,100.0,-2.2,117.9,,117.9,117.9
30.200000000000003,30.200000000000003,0.0,69.8,69.8,0.0,0.0,0.0,0.0,0.0,0.0,0.0,0.0,0.0,37584.0,17400.0,2.16,no_additive,0.0,no_additive,0.0,100.0,-6.3,53.7,,53.7,53.7
75.2,75.2,0.0,24.8,24.8,0.0,0.0,0.0,0.0,0.0,0.0,0.0,0.0,0.0,31752.0,16200.0,1.96,no_additive,0.0,no_additive,0.0,100.0,0.2,60.6,,84.95,109.3
80.5,80.5,0.0,19.5,19.5,0.0,0.0,0.0,0.0,0.0,0.0,0.0,0.0,0.0,46031.0,19100.0,2.41,no_additive,0.0,no_additive,0.0,100.0,1.2,113.3,,113.3,113.3
19.299999999999997,19.299999999999997,0.0,80.7,80.7,0.0,0.0,0.0,0.0,0.0,0.0,0.0,0.0,0.0,,,,no_additive,0.0,no_additive,0.0,100.0,-18.6,42.8,,42.8,42.8
0.0,0.0,0.0,100.0,0.0,0.0,100.0,0.0,0.0,0.0,0.0,0.0,0.0,0.0,,,,no_additive,0.0,no_additive,0.0,100.0,-30.1,51.0,,51.0,51.0
0.0,0.0,0.0,100.0,0.0,0.0,100.0,0.0,0.0,0.0,0.0,0.0,0.0,0.0,,,,reinforcment_and_stiffening_modifiers,20.0,no_additive,0.0,80.0,-13.3,150.3,,150.3,150.3
0.0,0.0,0.0,100.0,0.0,0.0,100.0,0.0,0.0,0.0,0.0,0.0,0.0,0.0,,,,reinforcment_and_stiffening_modifiers,50.0,no_additive,0.0,50.0,11.9,159.5,,159.5,159.5
0.0,0.0,0.0,100.0,0.0,0.0,100.0,0.0,0.0,0.0,0.0,0.0,0.0,0.0,450000.0,216000.0,2.0,no_additive,0.0,no_additive,0.0,100.0,-34.0,51.8,,51.8,51.8
0.0,0.0,0.0,100.0,0.0,0.0,100.0,0.0,0.0,0.0,0.0,0.0,0.0,0.0,450000.0,216000.0,2.0,reinforcment_and_stiffening_modifiers,5.0,no_additive,0.0,95.0,-32.41,47.09,,47.09,47.09
0.0,0.0,0.0,100.0,0.0,0.0,100.0,0.0,0.0,0.0,0.0,0.0,0.0,0.0,450000.0,216000.0,2.0,reinforcment_and_stiffening_modifiers,15.0,no_additive,0.0,85.0,-31.49,46.38,,46.38,46.38
0.0,0.0,0.0,100.0,0.0,0.0,100.0,0.0,0.0,0.0,0.0,0.0,0.0,0.0,450000.0,216000.0,2.0,reinforcment_and_stiffening_modifiers,25.0,no_additive,0.0,75.0,-33.8,44.34,,44.34,44.34
0.0,0.0,0.0,100.0,4.2,0.0,17.0,0.0,60.8,0.0,5.7,0.0,0.0,12.3,55480.0,41402.985074626864,1.34,no_additive,0.0,no_additive,0.0,100.0,-45.1,40.6,,40.6,40.6
0.0,0.0,0.0,100.0,0.1,0.0,9.3,0.0,66.6,0.0,7.7,0.0,0.0,16.3,63200.0,45797.10144927537,1.38,no_additive,0.0,no_additive,0.0,100.0,,,,,
0.0,0.0,0.0,100.0,5.0,0.0,30.0,0.0,29.0,0.0,18.0,0.0,11.0,7.0,105792.0,45354.0,2.33,no_additive,0.0,no_additive,0.0,100.0,-41.75,34.95,,34.95,34.95
82.1,82.1,0.0,17.9,2.1,0.0,2.7,0.0,9.7,0.0,3.5,0.0,0.0,3.7,806000.0,448000.0,1.8,no_additive,0.0,no_additive,0.0,100.0,-0.29,157.5,,157.5,157.5
89.5,89.5,0.0,10.5,1.8,0.0,3.3,0.0,4.4,0.0,1.1,0.0,0.0,0.0,490000.0,118000.0,4.1,no_additive,0.0,no_additive,0.0,100.0,2.26,163.5,,163.5,163.5
0.0,0.0,0.0,104.0,5.0,0.0,20.0,0.0,49.0,0.0,16.0,0.0,3.0,11.0,415000.0,147000.0,2.8,no_additive,0.0,no_additive,0.0,100.0,-43.4,43.5,,43.5,43.5
0.0,0.0,0.0,104.0,5.0,0.0,20.0,0.0,49.0,0.0,16.0,0.0,3.0,11.0,356000.0,73000.0,4.9,no_additive,0.0,no_additive,0.0,100.0,-42.3,43.3,,43.3,43.3
0.0,0.0,0.0,104.0,5.0,0.0,20.0,0.0,49.0,0.0,16.0,0.0,3.0,11.0,157000.0,44000.0,3.6,no_additive,0.0,no_additive,0.0,100.0,-41.7,43.1,,43.1,43.1
0.0,0.0,0.0,104.0,5.0,0.0,20.0,0.0,49.0,0.0,16.0,0.0,3.0,11.0,120000.0,43000.0,2.8,plasticizers_and_flexibility_enhancers,10.0,no_additive,0.0,90.0,-43.2,43.3,,43.3,43.3
0.0,0.0,0.0,104.0,5.0,0.0,20.0,0.0,49.0,0.0,16.0,0.0,3.0,11.0,95000.0,36000.0,2.6,plasticizers_and_flexibility_enhancers,10.0,no_additive,0.0,90.0,-43.2,43.1,,43.1,43.1
0.0,0.0,0.0,104.0,5.0,0.0,20.0,0.0,49.0,0.0,16.0,0.0,3.0,11.0,84000.0,31000.0,2.7,plasticizers_and_flexibility_enhancers,10.0,no_additive,0.0,90.0,-43.3,43.3,,43.3,43.3
0.0,0.0,0.0,100.0,3.0,0.0,34.0,0.0,32.0,0.0,10.0,0.0,0.0,21.0,56000.0,31000.0,1.8,no_additive,0.0,no_additive,0.0,100.0,-47.0,,,,
0.0,0.0,0.0,100.0,4.0,0.0,55.0,0.0,27.0,0.0,8.0,0.0,0.0,6.0,57000.0,26000.0,2.2,no_additive,0.0,no_additive,0.0,100.0,-52.0,,,,
0.0,0.0,0.0,100.0,3.0,0.0,43.0,0.0,36.0,0.0,10.0,0.0,0.0,8.0,122000.0,63000.0,1.9,no_additive,0.0,no_additive,0.0,100.0,-46.0,50.0,,50.0,50.0
0.0,0.0,0.0,100.0,4.0,0.0,28.0,0.0,43.0,0.0,14.0,0.0,0.0,11.0,114000.0,56000.0,2.0,no_additive,0.0,no_additive,0.0,100.0,-43.0,50.0,,50.0,50.0
0.0,0.0,0.0,100.0,0.0,0.0,16.0,0.0,64.0,0.0,15.0,0.0,0.0,4.0,86990.0,23110.0,3.76,no_additive,0.0,no_additive,0.0,100.0,-48.46,43.95,,43.95,43.95
0.0,0.0,0.0,100.0,4.26,0.0,39.42,0.0,29.7,0.0,9.21,0.0,0.0,17.41,50700.0,22800.0,2.2,no_additive,0.0,no_additive,0.0,100.0,-44.0,,,,
0.0,0.0,0.0,100.0,5.03,0.0,41.81,0.0,33.62,0.0,11.53,0.0,0.55,7.46,75700.0,18400.0,4.1,no_additive,0.0,no_additive,0.0,100.0,-47.0,,,,
0.0,0.0,0.0,100.0,4.51,0.0,46.29,0.0,32.59,0.0,13.42,0.0,1.6,1.59,60000.0,32700.0,1.8,no_additive,0.0,no_additive,0.0,100.0,-44.0,,,,
0.0,0.0,0.0,100.0,4.86,0.0,47.21,0.0,32.36,0.0,12.59,0.0,1.74,1.24,42000.0,18200.0,2.3,no_additive,0.0,no_additive,0.0,100.0,-48.0,,,,
0.0,0.0,0.0,100.0,4.8,0.0,42.3,0.0,30.0,0.0,9.12,0.0,0.0,13.47,60900.0,30600.0,2.0,no_additive,0.0,no_additive,0.0,100.0,-44.1,,,,
0.0,0.0,0.0,100.0,5.3,0.0,44.6,0.0,31.5,0.0,9.5,0.0,0.0,8.9,71400.0,29300.0,2.4,no_additive,0.0,no_additive,0.0,100.0,-44.6,,,,
0.0,0.0,0.0,100.0,5.2,0.0,44.7,0.0,31.7,0.0,9.63,0.0,0.0,8.7,16200.0,3500.0,4.7,no_additive,0.0,no_additive,0.0,100.0,-45.0,,,,
0.0,0.0,0.0,100.0,4.9,0.0,39.6,0.0,31.9,0.0,10.93,0.0,0.0,12.52,9000.0,2200.0,4.0,no_additive,0.0,no_additive,0.0,100.0,-48.1,,,,
0.0,0.0,0.0,100.0,83.1,0.0,12.0,0.0,4.9,0.0,0.0,0.0,0.0,0.0,330000.0,182000.0,1.8,no_additive,0.0,no_additive,0.0,100.0,-25.8,,,,
2.5,0.0,2.5,97.5,0.0,97.5,0.0,0.0,0.0,0.0,0.0,0.0,0.0,0.0,308000.0,160000.0,1.9,no_additive,0.0,no_additive,0.0,100.0,-30.8,38.9,,38.9,38.9
0.0,0.0,0.0,100.0,12.2,0.0,87.8,0.0,0.0,0.0,0.0,0.0,0.0,0.0,178000.0,99000.0,1.8,no_additive,0.0,no_additive,0.0,100.0,-36.5,58.5,,58.5,58.5
2.3,0.0,2.3,97.7,0.0,40.6,1.4,55.7,0.0,0.0,0.0,0.0,0.0,0.0,240000.0,131000.0,1.8,no_additive,0.0,no_additive,0.0,100.0,-39.7,47.8,,47.8,47.8
0.0,0.0,0.0,100.0,11.1,1.1,65.8,1.2,20.8,0.0,0.0,0.0,0.0,0.0,225000.0,113000.0,2.0,no_additive,0.0,no_additive,0.0,100.0,-38.4,47.6,,47.6,47.6
0.0,0.0,0.0,100.0,7.2,0.0,41.5,0.0,0.0,0.0,0.0,0.0,0.0,51.3,242000.0,101000.0,2.4,no_additive,0.0,no_additive,0.0,100.0,-36.6,,,,
0.0,0.0,0.0,100.1,8.1,0.0,28.8,1.6,6.6,0.0,0.0,0.0,0.0,55.0,260000.0,117000.0,2.2,no_additive,0.0,no_additive,0.0,100.0,-43.1,,,,
0.0,0.0,0.0,100.0,4.3,0.0,20.0,0.0,64.7,0.0,4.6,0.0,0.0,6.4,72000.0,33000.0,2.2,no_additive,0.0,no_additive,0.0,100.0,-47.0,43.2,,43.2,43.2
27.3,0.0,27.3,72.7,1.1,0.6,12.2,1.3,45.8,2.1,3.3,0.0,1.0,5.3,105000.0,36000.0,2.9,no_additive,0.0,no_additive,0.0,100.0,-46.9,,,,
0.0,0.0,0.0,99.9,84.5,0.0,9.7,0.0,4.0,0.0,0.5,0.0,0.0,1.2,49000.0,22000.0,2.3,no_additive,0.0,no_additive,0.0,100.0,-29.7,131.1,,131.1,131.1
0.0,0.0,0.0,99.9,10.3,0.0,85.4,0.0,4.0,0.0,0.2,0.0,0.0,0.0,115000.0,54000.0,2.2,no_additive,0.0,no_additive,0.0,100.0,-38.1,51.2,,51.2,51.2
1.9,0.0,1.9,98.1,0.0,28.9,0.0,69.2,0.0,0.0,0.0,0.0,0.0,0.0,55000.0,26000.0,2.3,no_additive,0.0,no_additive,0.0,100.0,-41.3,47.2,,47.2,47.2
0.0,0.0,0.0,100.0,9.0,0.0,46.9,0.0,42.7,0.0,1.0,0.0,0.0,0.4,49000.0,21000.0,2.4,no_additive,0.0,no_additive,0.0,100.0,-44.0,45.5,,45.5,45.5
0.0,0.0,0.0,99.99999999999997,7.4,0.0,41.3,0.0,27.0,0.0,7.1,0.0,0.1,17.1,46000.0,21000.0,2.2,no_additive,0.0,no_additive,0.0,100.0,-52.7,,,,
0.0,0.0,0.0,100.0,8.0,0.0,8.0,0.0,20.0,0.0,5.5,0.0,3.1,55.4,46000.0,17000.0,2.7,no_additive,0.0,no_additive,0.0,100.0,-46.9,,,,
2.0,2.0,0.0,100.0,10.0,0.0,29.0,0.0,32.0,0.0,13.0,0.0,2.0,13.0,146000.0,73000.0,2.0,no_additive,0.0,no_additive,0.0,100.0,-44.0,42.0,,42.0,42.0
0.0,0.0,0.0,101.0,7.0,0.0,31.0,0.0,41.0,0.0,11.0,0.0,3.0,8.0,141860.0,82000.0,1.73,no_additive,0.0,no_additive,0.0,100.0,-45.0,44.0,,44.0,44.0
0.0,0.0,0.0,100.0,7.0,0.0,26.0,0.0,34.0,0.0,14.0,0.0,4.0,15.0,139440.0,84000.0,1.66,no_additive,0.0,no_additive,0.0,100.0,-46.0,39.0,,39.0,39.0
0.0,0.0,0.0,100.0,9.0,0.0,31.0,0.0,35.0,0.0,15.0,0.0,4.0,5.0,135300.0,82000.0,1.65,no_additive,0.0,no_additive,0.0,100.0,-43.0,44.0,,44.0,44.0
1.0,1.0,0.0,100.0,8.0,0.0,29.0,0.0,33.0,0.0,14.0,0.0,3.0,12.0,118800.0,72000.0,1.65,no_additive,0.0,no_additive,0.0,100.0,-45.0,41.0,,41.0,41.0
1.0,1.0,0.0,100.0,9.0,0.0,31.0,0.0,32.0,0.0,12.0,0.0,2.0,14.0,111800.0,65000.0,1.72,no_additive,0.0,no_additive,0.0,100.0,-46.0,41.0,,41.0,41.0
0.0,0.0,0.0,100.0,8.0,0.0,37.0,0.0,35.0,0.0,17.0,0.0,3.0,0.0,164630.0,101000.0,1.63,no_additive,0.0,no_additive,0.0,100.0,-38.0,48.0,,48.0,48.0
0.0,0.0,0.0,101.0,8.0,0.0,29.0,0.0,30.0,0.0,5.0,0.0,2.0,27.0,126700.0,70000.0,1.81,no_additive,0.0,no_additive,0.0,100.0,-45.0,,,,
0.0,0.0,0.0,99.9,0.4,0.0,33.7,0.0,24.3,0.0,4.9,0.0,0.4,36.2,126000.0,60000.0,2.1,no_additive,0.0,no_additive,0.0,100.0,-51.0,,,,
0.0,0.0,0.0,99.9,4.1,0.0,51.0,0.6,28.4,0.0,6.4,0.0,0.9,8.5,,,,no_additive,0.0,no_additive,0.0,100.0,-32.0,49.0,,49.0,49.0
0.0,0.0,0.0,100.0,10.0,0.0,90.0,0.0,0.0,0.0,0.0,0.0,0.0,0.0,194000.0,126000.0,1.5396825396825398,no_additive,0.0,no_additive,0.0,100.0,-29.0,61.0,,61.0,61.0
0.0,0.0,0.0,100.0,13.0,0.0,83.0,0.0,0.0,0.0,0.0,0.0,0.0,4.0,223000.0,123000.0,1.8130081300813008,no_additive,0.0,no_additive,0.0,100.0,-27.0,55.0,,55.0,55.0
0.0,0.0,0.0,99.0,9.0,0.0,75.0,0.0,0.0,0.0,0.0,0.0,0.0,15.0,255000.0,109000.0,2.3394495412844036,no_additive,0.0,no_additive,0.0,100.0,-30.0,,,,
0.0,0.0,0.0,98.0,7.0,0.0,91.0,0.0,0.0,0.0,0.0,0.0,0.0,0.0,137000.0,73000.0,1.88,no_additive,0.0,no_additive,0.0,100.0,-35.4,52.8,36.7,52.8,52.8
0.0,0.0,0.0,100.0,3.0,0.0,13.0,0.0,42.0,0.0,5.0,0.0,0.0,37.0,341000.0,92000.0,3.71,no_additive,0.0,no_additive,0.0,100.0,-53.0,39.0,,39.0,39.0
0.0,0.0,0.0,100.0,3.0,0.0,38.0,0.0,42.0,0.0,11.0,0.0,0.0,6.0,144000.0,52000.0,2.77,no_additive,0.0,no_additive,0.0,100.0,-49.0,40.0,,40.0,40.0
93.0,93.0,0.0,7.0,0.0,0.0,2.0,0.0,2.0,0.0,1.0,0.0,0.0,2.0,2680000.0,1514000.0,1.77,no_additive,0.0,no_additive,0.0,100.0,4.0,178.0,,178.0,178.0
0.0,0.0,0.0,100.0,1.0,0.0,34.0,0.0,30.0,0.0,12.0,0.0,0.0,23.0,124000.0,43000.0,2.88,no_additive,0.0,no_additive,0.0,100.0,-51.0,37.0,,37.0,37.0
0.0,0.0,0.0,100.0,7.2,0.0,40.6,0.0,5.5,0.0,0.0,0.0,0.0,46.7,139000.0,70558.37563451777,1.97,no_additive,0.0,no_additive,0.0,100.0,-45.5,,,,
0.0,0.0,0.0,100.0,3.3,0.0,32.2,0.0,64.5,0.0,0.0,0.0,0.0,0.0,,,,no_additive,0.0,no_additive,0.0,100.0,,,,,
0.0,0.0,0.0,100.0,3.3,0.0,32.2,0.0,64.5,0.0,0.0,0.0,0.0,0.0,,,,no_additive,0.0,no_additive,0.0,100.0,-49.35,52.2,15.6,52.2,52.2
